Repository: imqcam/imqcam_dms_api

# imqcam_dms_api

Notebooks for pulling IMQCAM DMS data into pandas and analysing it. The DMS is a [Girder](https://girder.readthedocs.io/) instance at `https://data.imqcam.org/api/v1`.

Data lives there in two shapes. **Forms and form entries** are the curated structured records — every experimental record belongs to one of nine *forms*, and these notebooks cover all of them. **Raw and derived data files** are the measurement files themselves, Girder items tagged with a `data_type` and an `igsn`, reached through the `/imqcam` endpoints. The two are joined only by IGSN; the analysis notebooks work on the entry side.

- **`tutorials/`** — Learning notebooks for the DMS REST API
  - `01_api_endpoints.ipynb` — Raw coverage of `/form` and `/entry`, then the `/imqcam` file endpoints
  - `02_form_catalog.ipynb` — Every form, with field-level profiles and fill rates
  - `03_sample_tracking.ipynb` — `/sample` and its event history, with the custody timeline
  - `04_file_collections.ipynb` — Find and download raw or derived files by data type and specimen IGSN, with build/part and composition context
  - **`analysis/`** — One notebook per form family
    - `01_build_parameters.ipynb` — Laser process parameters unified across four forms, with a unit fix validated against energy density
    - `02_flexural_fatigue.ipynb` — Four-point flexural fatigue, S–N curves and run-out handling
    - `03_fractography.ipynb` — Defect size, shape and position on fracture surfaces
    - `04_powder_and_heat_treatment.ipynb` — Feedstock chemistry, particle sizing and heat-treatment schedules
    - `06_linked_dataset.ipynb` — The process–property–defect join across forms
- **`imqcam.py`** — Shared helpers: authentication, paginated fetching, and flattening nested payloads
- **`results/`** — contains all_infill.csv regenerated by `analysis/01_build_parameters.ipynb` and PNGs of sample tracking artefacts.

## What the data looks like

758 entries and 696 registered IGSNs, spread very unevenly across nine forms:

| Form | Entries | Holds |
|---|---|---|
| NASA Ti64 30um Layers Data | 201 | Process parameters plus yield strength, elongation, modulus, porosity |
| Four-point flexural test | 193 | Fatigue tests, nested as a list per specimen |
| Archival ULI Build (simplified) | 192 | Laser power, velocity and hatch spacing |
| Fractography Record | 72 | Defect morphology, nested as a list per specimen |
| Micromechanical Simulation Data | 46 | Crystal-plasticity simulation configuration and file pointers |
| AM Build Parameters | 27 | Parameter sets per scan type |
| Raw Powder Details | 11 | Feedstock chemistry and particle sizing |
| Sample Heat Treatment Record | 9 | Stress relief and subsequent steps |
| Printer Build | 7 | The richest schema: four scan types, geometries, powder linkage |

A further 52 entries carry `formId`s that `/form` no longer returns — retired versions of the simulation form. `tutorials/02_form_catalog.ipynb` reports them rather than dropping them.

## File collections for modelers

`tutorials/04_file_collections.ipynb` demonstrates the workflow a modeler can use instead of browsing the DMS manually:

1. List registered measurement types such as `ebsd_raw`, `ebsd_derived`, `ct_tomography`, and `fractography_raw`.
2. Distinguish a parent build IGSN, such as `CMXMAG00001`, from child part IGSNs, such as `CMXMAG00001-039`.
3. Query `/imqcam/datafiles` by `data_type` and `meta.igsn`.
4. Request additional item metadata, such as `meta.composition`, with the `extraFields` parameter.
5. Load the returned items into a pandas `DataFrame` for filtering, grouping, and inspection.
6. Download selected files into a structured local directory organized by material, build, and part.

The notebook also explains why `/imqcam/count` and `/imqcam/datafiles` can report different totals: the former counts classified storage files, while the latter returns queryable Girder items with the metadata needed to identify their specimen. Counts should therefore be treated as different measurements, not as interchangeable row counts.

File: tutorials/analysis/01_build_parameters.ipynb
# Build Parameters

Four forms record laser powder-bed fusion process parameters, each with its own field names, its own units, and its own idea of what a row is. This notebook normalizes all four into one frame so process parameters can be compared across programs.

- **Printer Build** — CMU/APL builds, four scan types per build, parameters nested two levels deep
- **NASA Ti64 30um Layers Data** — flat, one row per specimen, already in millimetres
- **Archival ULI Build (simplified)** — flat, infill only, no layer thickness
- **AM Build Parameters** — a list of parameter sets per build, one per scan type

It also fixes a unit bug that has been corrupting the combined dataset, and validates the result against an independently computed energy density.

## Setup

```
import sys
from pathlib import Path

import matplotlib.pyplot as plt
import pandas as pd

REPO_ROOT = next(p for p in [Path.cwd(), *Path.cwd().parents] if (p / "imqcam.py").exists())
sys.path.insert(0, str(REPO_ROOT))

from imqcam import explode_records, extract_igsn, fetch_entries, get_client

BLUE, ORANGE, GREEN, PURPLE = "#4C8BE2", "#E26C4C", "#4CE2A7", "#9B7CE2"

PRINTER_BUILD = "66425a71b18fa1c426e93aa0"
NASA_TTT = "67d39472366ec49ab59dd4db"
ULI = "68922e35f5b193b7d3e07f5b"
AM_BUILD = "6970da157f6ebb8fb320705c"

client = get_client()

# One targeted request per form -- `formId` is a server-side filter, so nothing
# from the other forms is fetched and then thrown away.
by_form = {
    form_id: fetch_entries(client, form_id=form_id, page_size=100)
    for form_id in (PRINTER_BUILD, NASA_TTT, ULI, AM_BUILD)
}

for form_id, name in [(PRINTER_BUILD, "Printer Build"), (NASA_TTT, "NASA TTT"),
                      (ULI, "ULI"), (AM_BUILD, "AM Build Parameters")]:
    print(f"{name:22s} {len(by_form[form_id]):3d} entries")
```

Printer Build            7 entries
NASA TTT               201 entries
ULI                    192 entries
AM Build Parameters     27 entries

## The unit problem

The DMS stores Printer Build parameters in **both** micrometres and millimetres, depending on who filled in the form. The same physical hatch spacing appears as `140` in one entry and `0.14` in another.

Existing code divides every Printer Build value by 1000 unconditionally to "convert µm to mm". That is correct for the entries recorded in µm and wrong by three orders of magnitude for the ones already in mm. It is a data-entry inconsistency.

Here is the raw evidence, straight from the infill blocks:

```
raw_infill = []
for entry in by_form[PRINTER_BUILD]:
    params = (entry.get("data", {}).get("buildParameters") or {}).get("infillParameters", {})
    raw_infill.append(
        {
            "uniqueId": entry.get("uniqueId"),
            "hatchSpacing": params.get("hatchSpacing"),
            "layerThickness": params.get("layerThickness"),
            "laserPower": params.get("laserPower"),
        }
    )

pd.DataFrame(raw_infill)
```

                 uniqueId  hatchSpacing  layerThickness  laserPower
0  20241219_CMU_Ti-6Al-4V          0.14           30.00         350
1  20240220_CMU_Ti-6Al-4V        140.00           30.00         370
2  20241202_CMU_Ti-6Al-4V        140.00           30.00         370
3  20251215_CMU_Ti-6Al-4V          0.14            0.03         370
4   20260114_CMU_alloy718          0.00            0.00           0
5  20251220_CMU_Ti-6Al-4V          0.00            0.00           0
6  20260518_APL_Ti-6Al-4V          0.00            0.00           0

## Normalizing the four sources

Each source is mapped onto a common schema: `source`, `uniqueId`, `igsn`, `scanType`, and the four parameters in fixed units (`mm`, `W`, `mm/s`, `mm`).

```
SCAN_TYPE_LABELS = {
    "infillParameters": "infill",
    "contouringParameters": "contouring",
    "downskinParameters": "downskin",
    "upskinParameters": "upskin",
}

rows = []

# Printer Build -- nested one level per scan type.
for entry in by_form[PRINTER_BUILD]:
    data = entry.get("data", {})
    for role, params in (data.get("buildParameters") or {}).items():
        rows.append(
            {
                "source": "Printer Build",
                "uniqueId": entry.get("uniqueId"),
                "igsn": extract_igsn(entry),
                "scanType": SCAN_TYPE_LABELS.get(role, role),
                "hatchSpacing_mm": to_mm(params.get("hatchSpacing")),
                "laserPower_W": params.get("laserPower"),
                "laserVelocity_mm_s": params.get("laserVelocity"),
                "layerThickness_mm": to_mm(params.get("layerThickness")),
            }
        )

# NASA TTT -- flat, one row per specimen, already millimetres.
for entry in by_form[NASA_TTT]:
    data = entry.get("data", {})
    rows.append(
        {
            "source": "NASA TTT",
            "uniqueId": entry.get("uniqueId"),
            "igsn": None,
            "scanType": "infill",
            "hatchSpacing_mm": to_mm(data.get("Hatch_mm")),
            "laserPower_W": data.get("Power_W"),
            "laserVelocity_mm_s": data.get("Speed_mm_per_s"),
            "layerThickness_mm": to_mm(data.get("Layer_mm")),
        }
    )

# ULI -- flat, infill only, no layer thickness recorded.
for entry in by_form[ULI]:
    data = entry.get("data", {})
    rows.append(
        {
            "source": "ULI",
            "uniqueId": entry.get("uniqueId"),
            "igsn": extract_igsn(entry),
            "scanType": "infill",
            "hatchSpacing_mm": to_mm(data.get("hatchSpacing")),
            "laserPower_W": data.get("scanPower"),
            "laserVelocity_mm_s": data.get("scanVelocity"),
            "layerThickness_mm": None,
        }
    )

# AM Build Parameters -- a list of parameter sets, tagged by `type`.
am_params = explode_records(by_form[AM_BUILD], "buildParameters")
for _, record in am_params.iterrows():
    rows.append(
        {
            "source": "AM Build Parameters",
            "uniqueId": record.get("uniqueId"),
            "igsn": record.get("igsn"),
            "scanType": record.get("type"),
            "hatchSpacing_mm": to_mm(record.get("hatchSpacing")),
            "laserPower_W": record.get("laserPower"),
            "laserVelocity_mm_s": record.get("laserSpeed"),
            "layerThickness_mm": to_mm(record.get("layerThickness")),
        }
    )

builds = pd.DataFrame(rows)

# ULI records scanPower as a mix of str, int and float; coerce everything numeric.
for column in ("hatchSpacing_mm", "laserPower_W", "laserVelocity_mm_s", "layerThickness_mm"):
    builds[column] = pd.to_numeric(builds[column], errors="coerce")

print(f"{len(builds)} parameter sets across {builds['uniqueId'].nunique()} records")
builds.groupby(["source", "scanType"]).size().rename("rows").reset_index()
```

454 parameter sets across 427 records

                source    scanType  rows
0  AM Build Parameters  contouring     2
1  AM Build Parameters    downskin     2
2  AM Build Parameters      infill    27
3  AM Build Parameters      upskin     2
4             NASA TTT      infill   201
5        Printer Build  contouring     7
6        Printer Build    downskin     7
7        Printer Build      infill     7
8        Printer Build      upskin     7
9                  ULI      infill   192

## Data overview

Each row is one laser parameter set.

- **`source`** — which form it came from
- **`uniqueId`** — build or specimen identifier
- **`igsn`** — sample identifier where the form records one (NASA TTT never does)
- **`scanType`** — `infill`, `contouring`, `downskin` or `upskin`
- **`hatchSpacing_mm`, `layerThickness_mm`** — normalized to millimetres
- **`laserPower_W`** — watts
- **`laserVelocity_mm_s`** — millimetres per second

```
builds.head(10)
```

          source                uniqueId         igsn    scanType  \
0  Printer Build  20241219_CMU_Ti-6Al-4V  CMXMAL00007  contouring   
1  Printer Build  20241219_CMU_Ti-6Al-4V  CMXMAL00007    downskin   
2  Printer Build  20241219_CMU_Ti-6Al-4V  CMXMAL00007      infill   
3  Printer Build  20241219_CMU_Ti-6Al-4V  CMXMAL00007      upskin   
4  Printer Build  20240220_CMU_Ti-6Al-4V  CMXMAL00008  contouring   
5  Printer Build  20240220_CMU_Ti-6Al-4V  CMXMAL00008    downskin   
6  Printer Build  20240220_CMU_Ti-6Al-4V  CMXMAL00008      infill   
7  Printer Build  20240220_CMU_Ti-6Al-4V  CMXMAL00008      upskin   
8  Printer Build  20241202_CMU_Ti-6Al-4V  CMXMAL00010  contouring   
9  Printer Build  20241202_CMU_Ti-6Al-4V  CMXMAL00010    downskin   

   hatchSpacing_mm  laserPower_W  laserVelocity_mm_s  layerThickness_mm  
0             0.00         150.0              1250.0               0.03  
1             0.08          90.0              1200.0               0.03  
2             0.14         350.0              1300.0               0.03  
3             0.00           0.0                 0.0               0.00  
4             0.14         370.0              1300.0               0.03  
5             0.14         370.0              1300.0               0.03  
6             0.14         370.0              1300.0               0.03  
7             0.14         370.0              1300.0               0.03  
8             0.00           0.0                 0.0               0.00  
9             0.00           0.0                 0.0               0.00

## Dropping unfilled parameter blocks

Several Printer Build scan types are all zeros — the form was submitted without those blocks filled in. Zero laser power at zero velocity is not a process condition, and leaving these in drags every summary statistic toward zero.

```
unfilled = (builds["laserPower_W"].fillna(0) == 0) & (builds["laserVelocity_mm_s"].fillna(0) == 0)

print(f"Unfilled parameter blocks: {unfilled.sum()}")
print(builds.loc[unfilled].groupby(["source", "scanType"]).size().to_string())

builds = builds.loc[~unfilled].reset_index(drop=True)
print(f"\nRemaining: {len(builds)} parameter sets")
```

Unfilled parameter blocks: 16
source         scanType  
Printer Build  contouring    4
               downskin      4
               infill        3
               upskin        5

Remaining: 438 parameter sets

## Verifying the unit fix with energy density

Volumetric energy density is a standard derived quantity in powder-bed fusion:

$$\\mathrm{VED} = \\frac{P}{v \\cdot h \\cdot t}$$

for laser power $P$ (W), scan velocity $v$ (mm/s), hatch spacing $h$ (mm) and layer thickness $t$ (mm), giving J/mm³. Typical Ti-6Al-4V processing sits in the range of roughly 20–120 J/mm³.

This is a good check on the units because it multiplies all three length-and-rate terms together: if hatch spacing were wrong by 1000×, VED would be wrong by 1000×.

The NASA TTT form stores its own `VED_J_per_mm3`, computed upstream and independently of anything here — so it can be used as ground truth.

VED is only defined when all three denominator terms are positive. Contour passes legitimately record a hatch spacing of zero — a contour is a single outlining track, so there is no hatch to space — and those are left undefined rather than divided by zero.

```
defined = (
    (builds["hatchSpacing_mm"] > 0)
    & (builds["layerThickness_mm"] > 0)
    & (builds["laserVelocity_mm_s"] > 0)
)
builds["VED_J_per_mm3"] = pd.NA
builds.loc[defined, "VED_J_per_mm3"] = builds.loc[defined, "laserPower_W"] / (
    builds.loc[defined, "laserVelocity_mm_s"]
    * builds.loc[defined, "hatchSpacing_mm"]
    * builds.loc[defined, "layerThickness_mm"]
)
builds["VED_J_per_mm3"] = pd.to_numeric(builds["VED_J_per_mm3"], errors="coerce")

print(f"VED defined for {defined.sum()} of {len(builds)} parameter sets")
print("Undefined by scan type:")
print(builds.loc[~defined].groupby(["source", "scanType"]).size().to_string())

# Ground truth from the NASA TTT form itself.
ttt_reported = {
    entry.get("uniqueId"): entry.get("data", {}).get("VED_J_per_mm3")
    for entry in by_form[NASA_TTT]
}

check = builds[builds["source"] == "NASA TTT"].copy()
check["reported_VED"] = check["uniqueId"].map(ttt_reported)
check["difference"] = (check["VED_J_per_mm3"] - check["reported_VED"]).abs()

print(f"NASA TTT rows checked:      {len(check)}")
print(f"Max absolute difference:    {check['difference'].max():.2e} J/mm^3")
print(f"Rows agreeing to 1e-9:      {(check['difference'] < 1e-9).sum()} / {len(check)}")
```

VED defined for 234 of 438 parameter sets
Undefined by scan type:
source               scanType  
AM Build Parameters  contouring      1
                     infill         10
Printer Build        contouring      1
ULI                  infill        192
NASA TTT rows checked:      201
Max absolute difference:    0.00e+00 J/mm^3
Rows agreeing to 1e-9:      201 / 201

Exact agreement across all 201 NASA TTT rows. The formula and the units are right.

Applying the same formula to the Printer Build entries is the real test — those are the ones the old code mangled:

```
printer = builds[(builds["source"] == "Printer Build") & builds["VED_J_per_mm3"].notna()]

print("Printer Build, with the per-value unit fix:")
print(printer[["uniqueId", "scanType", "hatchSpacing_mm", "layerThickness_mm", "VED_J_per_mm3"]]
      .round(3).to_string(index=False))

# Recompute what the blanket /1000 produced, straight from the raw entries.
old_rows = []
for entry in by_form[PRINTER_BUILD]:
    for role, params in (entry.get("data", {}).get("buildParameters") or {}).items():
        hatch = (params.get("hatchSpacing") or 0) / 1000
        thickness = (params.get("layerThickness") or 0) / 1000
        power, velocity = params.get("laserPower") or 0, params.get("laserVelocity") or 0
        if hatch > 0 and thickness > 0 and velocity > 0 and power > 0:
            old_rows.append(power / (velocity * hatch * thickness))

old_ved = pd.Series(old_rows)
print(f"\nVED with the per-value fix:      {printer['VED_J_per_mm3'].min():>10,.1f} - "
      f"{printer['VED_J_per_mm3'].max():>10,.1f} J/mm^3")
print(f"VED under the blanket /1000:     {old_ved.min():>10,.1f} - {old_ved.max():>10,.1f} J/mm^3")
```

Printer Build, with the per-value unit fix:
              uniqueId   scanType  hatchSpacing_mm  layerThickness_mm  VED_J_per_mm3
20241219_CMU_Ti-6Al-4V   downskin             0.08               0.03         31.250
20241219_CMU_Ti-6Al-4V     infill             0.14               0.03         64.103
20240220_CMU_Ti-6Al-4V contouring             0.14               0.03         67.766
20240220_CMU_Ti-6Al-4V   downskin             0.14               0.03         67.766
20240220_CMU_Ti-6Al-4V     infill             0.14               0.03         67.766
20240220_CMU_Ti-6Al-4V     upskin             0.14               0.03         67.766
20241202_CMU_Ti-6Al-4V     infill             0.14               0.03         67.766
20251215_CMU_Ti-6Al-4V contouring             0.14               0.03         28.571
20251215_CMU_Ti-6Al-4V   downskin             0.08               0.03         31.250
20251215_CMU_Ti-6Al-4V     infill             0.14               0.03         67.766
20251215_CMU_Ti-6Al-4V     upskin             0.14               0.03         19.048

VED with the per-value fix:            19.0 -       67.8 J/mm^3
VED under the blanket /1000:           67.8 - 67,765,567.8 J/mm^3

The corrected values land in the physically expected band. The old approach produced energy densities in the tens of thousands of J/mm³ — roughly three orders of magnitude above anything achievable, which is the signature of the unit error rather than of an unusual process.

## Parameter distributions

With units consistent, the four sources can finally be compared on the same axes. Infill only, since that is the one scan type all four record.

```
infill = builds[builds["scanType"] == "infill"]

fig, axes = plt.subplots(1, 3, figsize=(14, 4))
palette = {"Printer Build": BLUE, "NASA TTT": ORANGE, "ULI": GREEN, "AM Build Parameters": PURPLE}

for ax, (column, label) in zip(
    axes,
    [("laserPower_W", "Laser power (W)"),
     ("laserVelocity_mm_s", "Scan velocity (mm/s)"),
     ("hatchSpacing_mm", "Hatch spacing (mm)")],
):
    for source, group in infill.groupby("source"):
        values = group[column].dropna()
        if values.empty:
            continue
        ax.hist(values, bins=20, alpha=0.6, label=source, color=palette[source],
                edgecolor="white")
    ax.set_xlabel(label)
    ax.set_ylabel("Count")

axes[0].legend(fontsize=8)
fig.suptitle(f"Infill parameter distributions by source (n={len(infill):,})")
plt.tight_layout()
plt.show()
```

## Process window

Power against velocity is the conventional way to look at a process window, with energy density falling as you move down and to the right.

```
fig, ax = plt.subplots(figsize=(8, 5.5))

for source, group in infill.groupby("source"):
    ax.scatter(group["laserVelocity_mm_s"], group["laserPower_W"], s=28, alpha=0.55,
               label=f"{source} (n={len(group)})", color=palette[source], edgecolors="none")

ax.set_xlabel("Scan velocity (mm/s)")
ax.set_ylabel("Laser power (W)")
ax.set_title(f"Infill process window (n={len(infill):,})")
ax.legend(fontsize=8)
plt.tight_layout()
plt.show()
```

NASA TTT spans by far the widest process window — it is a designed experiment, so that is expected. ULI clusters tightly at a few power levels, and the CMU/APL Printer Build entries sit inside the NASA envelope.

## Energy density by source

```
ved = builds[builds["VED_J_per_mm3"].notna() & (builds["scanType"] == "infill")]

fig, ax = plt.subplots(figsize=(8, 4.5))
sources = sorted(ved["source"].unique())
ax.boxplot([ved.loc[ved["source"] == s, "VED_J_per_mm3"] for s in sources],
           labels=[f"{s}\n(n={(ved['source'] == s).sum()})" for s in sources],
           patch_artist=True,
           boxprops=dict(facecolor=BLUE, alpha=0.5),
           medianprops=dict(color=ORANGE, linewidth=2))
ax.set_ylabel("Volumetric energy density (J/mm$^3$)")
ax.set_title("Infill energy density by source — layer thickness required, so ULI is absent")
plt.tight_layout()
plt.show()
```

ULI is missing from this chart because it records no layer thickness, so VED cannot be computed for it. That is a real gap in the archive rather than a processing choice here.

## Summary statistics

```
summary = (
    infill.groupby("source")[["hatchSpacing_mm", "laserPower_W", "laserVelocity_mm_s",
                              "layerThickness_mm", "VED_J_per_mm3"]]
    .agg(["count", "mean", "std"])
    .round(3)
)
summary
```

                    hatchSpacing_mm               laserPower_W           \
                              count   mean    std        count     mean   
source                                                                    
AM Build Parameters              27  0.109  0.023           27  330.074   
NASA TTT                        201  0.097  0.047          201  244.726   
Printer Build                     4  0.140  0.000            4  365.000   
ULI                             192  0.140  0.000          191  331.623   

                            laserVelocity_mm_s                      \
                        std              count      mean       std   
source                                                               
AM Build Parameters  56.823                 17  1167.412   308.141   
NASA TTT             82.195                201  1882.816  1022.935   
Printer Build        10.000                  4  1300.000     0.000   
ULI                  59.134                192  1227.500   392.544   

                    layerThickness_mm               VED_J_per_mm3          \
                                count   mean    std         count    mean   
source                                                                      
AM Build Parameters                27  0.034  0.006            17  80.448   
NASA TTT                          201  0.030  0.000           201  63.453   
Printer Build                       4  0.030  0.000             4  66.850   
ULI                                 0    NaN    NaN             0     NaN   

                             
                        std  
source                       
AM Build Parameters  46.379  
NASA TTT             31.885  
Printer Build         1.832  
ULI                     NaN

## Build geometries

Printer Build separately records which specimen geometries each build produced, and how many of each. This is the information the old code folded into the parameter table via a cross-product; it belongs on its own.

```
geometries = explode_records(by_form[PRINTER_BUILD], "buildGeometries")

by_geometry = (
    geometries.groupby("geometryType")["count"].sum()
    .sort_values(ascending=False)
)

fig, ax = plt.subplots(figsize=(8, 4))
bars = ax.bar(by_geometry.index, by_geometry.values, color=BLUE, edgecolor="white")
for bar, value in zip(bars, by_geometry.values):
    ax.text(bar.get_x() + bar.get_width() / 2, bar.get_height() + 1, f"{value:,}",
            ha="center", va="bottom", fontsize=9)
ax.set_xlabel("Geometry type")
ax.set_ylabel("Specimens")
ax.set_title(f"Specimens by geometry across {geometries['uniqueId'].nunique()} Printer Builds "
             f"(total {by_geometry.sum():,})")
plt.tight_layout()
plt.show()
```

## Export

`all_infill.csv` is regenerated from the corrected frame, keeping the infill rows that earlier versions of this repo published — now with sane units, no geometry cross-product, and energy density included.

```
export = infill[["source", "uniqueId", "igsn", "hatchSpacing_mm", "laserPower_W",
                 "laserVelocity_mm_s", "layerThickness_mm", "VED_J_per_mm3"]]
export.to_csv(REPO_ROOT / "all_infill.csv", index=False)

print(f"Wrote {len(export)} rows to all_infill.csv")
print(f"Hatch spacing range: {export['hatchSpacing_mm'].min():.3f} - "
      f"{export['hatchSpacing_mm'].max():.3f} mm")
```

Wrote 424 rows to all_infill.csv
Hatch spacing range: 0.020 - 0.190 mm

File: tutorials/analysis/06_linked_dataset.ipynb
# Linked Dataset: Process, Property and Defect

The forms on the DMS are usually read one at a time, but they are joinable. Every form except NASA TTT records a sample IGSN, and following it links laser process parameters to fatigue results to the defects found on the fracture surface.

That join is the point of this notebook. It produces the one table in the archive that spans the full process–structure–property chain:

1. **Process** — ULI build parameters: laser power, scan velocity, hatch spacing
2. **Property** — four-point flexural fatigue: stress range and cycles to failure
3. **Defect** — fractography: size, type and location of the defect that caused failure

It closes with a coverage matrix showing which forms overlap, and which do not.

## Setup

```
import sys
from pathlib import Path

import matplotlib.pyplot as plt
import numpy as np
import pandas as pd

REPO_ROOT = next(p for p in [Path.cwd(), *Path.cwd().parents] if (p / "imqcam.py").exists())
sys.path.insert(0, str(REPO_ROOT))

from imqcam import (entries_to_frame, explode_records, extract_igsn, fetch_entries,
                    get_client, list_forms)

BLUE, ORANGE, GREEN, PURPLE = "#4C8BE2", "#E26C4C", "#4CE2A7", "#9B7CE2"

ULI = "68922e35f5b193b7d3e07f5b"
FLEXURAL = "68922e94f5b193b7d3e07f5c"
FRACTOGRAPHY = "69fa1d0872a32de5fe95028b"

client = get_client()
forms = list_forms(client)

# The overlap matrix needs every form, so each is pulled with its own targeted
# query and kept keyed by formId.
by_form = {
    form_id: fetch_entries(client, form_id=form_id, page_size=100)
    for form_id in forms
}

print(f"{sum(len(e) for e in by_form.values())} entries across {len(forms)} forms")
```

758 entries across 9 forms

## Which forms share samples

Before joining anything, it is worth seeing where the overlaps actually are. Each form contributes the set of IGSNs it mentions; the intersections show what can be linked.

```
igsn_sets = {}
for form_id, form_entries in by_form.items():
    found = {extract_igsn(e) for e in form_entries}
    found.discard(None)
    if found:
        igsn_sets[forms[form_id]] = found

names = sorted(igsn_sets, key=lambda n: -len(igsn_sets[n]))
overlap = pd.DataFrame(
    [[len(igsn_sets[a] & igsn_sets[b]) for b in names] for a in names],
    index=names,
    columns=names,
)
overlap
```

                                 Archival ULI Build (simplified)  \
Archival ULI Build (simplified)                              192   
Four-point flexural test                                     192   
Fractography Record                                           72   
AM Build Parameters                                            0   
Sample Heat Treatment Record                                   0   
Printer Build                                                  0   

                                 Four-point flexural test  \
Archival ULI Build (simplified)                       192   
Four-point flexural test                              192   
Fractography Record                                    72   
AM Build Parameters                                     0   
Sample Heat Treatment Record                            0   
Printer Build                                           0   

                                 Fractography Record  AM Build Parameters  \
Archival ULI Build (simplified)                   72                    0   
Four-point flexural test                          72                    0   
Fractography Record                               72                    0   
AM Build Parameters                                0                   27   
Sample Heat Treatment Record                       0                    0   
Printer Build                                      0                    3   

                                 Sample Heat Treatment Record  Printer Build  
Archival ULI Build (simplified)                             0              0  
Four-point flexural test                                    0              0  
Fractography Record                                         0              0  
AM Build Parameters                                         0              3  
Sample Heat Treatment Record                                9              1  
Printer Build                                               1              7

Reading the diagonal gives each form's sample count; the off-diagonal gives the joinable population.

The important cells: **ULI and the flexural form share 192 samples**, and **fractography shares 72 with both**. Those 72 are the samples with process parameters, a fatigue result, and a measured defect.

```
fig, ax = plt.subplots(figsize=(8, 6.5))
image = ax.imshow(overlap.values, cmap="Blues")
ax.set_xticks(range(len(names)))
ax.set_xticklabels(names, rotation=40, ha="right", fontsize=8)
ax.set_yticks(range(len(names)))
ax.set_yticklabels(names, fontsize=8)

for i in range(len(names)):
    for j in range(len(names)):
        value = overlap.values[i, j]
        if value:
            ax.text(j, i, str(value), ha="center", va="center", fontsize=8,
                    color="white" if value > overlap.values.max() / 2 else "black")

fig.colorbar(image, ax=ax, label="Shared samples")
ax.set_title("Samples shared between forms")
plt.tight_layout()
plt.show()
```

## NASA TTT cannot be joined

The largest single form on the DMS — 201 entries, and the only one carrying yield strength, elongation and modulus — records no IGSN at all. It identifies specimens by `Build_ID` and `Parameter_Label` instead.

This is worth being blunt about, because it is the most valuable mechanical dataset in the archive and it is currently stranded. Nothing below can include it.

```
NASA_TTT = "67d39472366ec49ab59dd4db"
ttt = entries_to_frame(by_form[NASA_TTT])

print(f"NASA TTT entries:        {len(ttt)}")
print(f"With a resolvable IGSN:  {ttt['igsn'].notna().sum()}")
print(f"\nIdentifiers it does carry: {[c for c in ttt.columns if 'ID' in c or 'Label' in c]}")
print(f"Example Build_ID:          {ttt['Build_ID'].iloc[0]}")
```

NASA TTT entries:        201
With a resolvable IGSN:  0

Identifiers it does carry: ['Build_ID', 'DOE_ID', 'Parameter_Label']
Example Build_ID:          A01_2022-01-01_JHUAPL_EOSM290_Ti64_Cylinder

## Process: ULI build parameters

One row per sample.

```
process = entries_to_frame(by_form[ULI])[
    ["igsn", "uniqueId", "buildId", "location", "projectName",
     "hatchSpacing", "scanPower", "scanVelocity"]
].rename(
    columns={
        "hatchSpacing": "hatchSpacing_mm",
        "scanPower": "laserPower_W",
        "scanVelocity": "laserVelocity_mm_s",
    }
)

for column in ("hatchSpacing_mm", "laserPower_W", "laserVelocity_mm_s"):
    process[column] = pd.to_numeric(process[column], errors="coerce")

print(f"{len(process)} ULI samples, {process['igsn'].nunique()} distinct IGSNs")
process.head()
```

192 ULI samples, 192 distinct IGSNs

             igsn  uniqueId   buildId location projectName  hatchSpacing_mm  \
0  CMXMAL00011-01  CMU01.01  CMU01.01      CMU         ULI             0.14   
1  CMXMAL00011-02  CMU01.02  CMU01.02      CMU         ULI             0.14   
2  CMXMAL00011-03  CMU01.03  CMU01.03      CMU         ULI             0.14   
3  CMXMAL00011-04  CMU01.04  CMU01.04      CMU         ULI             0.14   
4  CMXMAL00011-05  CMU01.05  CMU01.05    Tugce         ULI             0.14   

   laserPower_W  laserVelocity_mm_s  
0         370.0               950.0  
1         370.0              1150.0  
2         370.0              1150.0  
3         370.0              1100.0  
4         370.0               800.0

## Property: fatigue results

One row per test, so a sample with three tests contributes three rows. The malformed rows identified in `02_flexural_fatigue.ipynb` are excluded here too.

```
fatigue = explode_records(by_form[FLEXURAL], "tests")
for column in ("cycles", "deltaSigma", "sigmaMaxInitiation", "pMax", "retestNumber"):
    fatigue[column] = pd.to_numeric(fatigue[column], errors="coerce")

usable = (
    (fatigue["pMax"] > 0)
    & (fatigue["deltaSigma"] > 0)
    & (fatigue["cycles"] > 0)
    & fatigue["igsn"].notna()
)
fatigue = fatigue.loc[usable].reset_index(drop=True)
fatigue["runout"] = fatigue["cycles"] >= 1e7

print(f"{len(fatigue)} usable tests across {fatigue['igsn'].nunique()} samples")
print(f"Run-outs: {fatigue['runout'].sum()}")
```

381 usable tests across 189 samples
Run-outs: 134

## Defect: worst defect per sample

Fatigue life is governed by the most severe defect, so each sample is reduced to its largest one.

```
defects = explode_records(by_form[FRACTOGRAPHY], "tests")
defects["rootArea"] = pd.to_numeric(defects["rootArea"], errors="coerce")
defects["surfaceClass"] = (
    defects["Surface_Subsurface"].fillna("").str.strip().str.lower().replace({"": None})
)

worst_defect = (
    defects.dropna(subset=["rootArea", "igsn"])
    .sort_values("rootArea", ascending=False)
    .groupby("igsn")
    .agg(
        maxRootArea=("rootArea", "first"),
        defectType=("Defect_Type", "first"),
        surfaceClass=("surfaceClass", "first"),
        defectCount=("rootArea", "size"),
    )
    .reset_index()
)

print(f"{len(worst_defect)} samples with measured defects")
worst_defect.head()
```

72 samples with measured defects

             igsn  maxRootArea defectType surfaceClass  defectCount
0  CMXMAL00011-01    30.448941    Keyhole   subsurface            2
1  CMXMAL00011-03     6.794042   Gas_Pore   subsurface            4
2  CMXMAL00011-05    39.522753    Keyhole      surface            3
3  CMXMAL00011-06    22.238323    Keyhole      surface            4
4  CMXMAL00011-08    56.921499    Keyhole      surface            4

## The join

Fatigue tests are the grain of the joined table: one row per test, with the sample's process parameters and worst defect attached. Left joins from fatigue outward, so a test is never dropped for lacking a defect measurement.

```
linked = (
    fatigue[["igsn", "uniqueId", "cycles", "deltaSigma", "sigmaMaxInitiation",
             "retestNumber", "runout"]]
    .merge(process.drop(columns=["uniqueId"]), on="igsn", how="left")
    .merge(worst_defect, on="igsn", how="left")
)

print(f"{len(linked)} rows, {linked['igsn'].nunique()} samples")
print(f"  with process parameters: {linked['laserPower_W'].notna().sum()}")
print(f"  with a measured defect:  {linked['maxRootArea'].notna().sum()}")
linked.head()
```

381 rows, 189 samples
  with process parameters: 378
  with a measured defect:  147

             igsn  uniqueId      cycles  deltaSigma  sigmaMaxInitiation  \
0  CMXMAL00011-01  CMU01.01    356846.0       960.3              1067.0   
1  CMXMAL00011-01  CMU01.01   7969454.0       810.0               900.0   
2  CMXMAL00011-02  CMU01.02     49396.0      1080.0              1200.0   
3  CMXMAL00011-02  CMU01.02  10000000.0       960.3              1067.0   
4  CMXMAL00011-02  CMU01.02  10000000.0      1080.0              1200.0   

   retestNumber  runout   buildId location projectName  hatchSpacing_mm  \
0           0.0   False  CMU01.01      CMU         ULI             0.14   
1           0.0   False  CMU01.01      CMU         ULI             0.14   
2           0.0   False  CMU01.02      CMU         ULI             0.14   
3           0.0    True  CMU01.02      CMU         ULI             0.14   
4           1.0    True  CMU01.02      CMU         ULI             0.14   

   laserPower_W  laserVelocity_mm_s  maxRootArea defectType surfaceClass  \
0         370.0               950.0    30.448941    Keyhole   subsurface   
1         370.0               950.0    30.448941    Keyhole   subsurface   
2         370.0              1150.0          NaN        NaN          NaN   
3         370.0              1150.0          NaN        NaN          NaN   
4         370.0              1150.0          NaN        NaN          NaN   

   defectCount  
0          2.0  
1          2.0  
2          NaN  
3          NaN  
4          NaN

### Data overview

Each row is one fatigue test, enriched with the conditions that produced the specimen.

- **`igsn`** — the join key
- **`cycles`, `deltaSigma`, `sigmaMaxInitiation`** — the fatigue result
- **`runout`** — whether the test was stopped rather than failed
- **`laserPower_W`, `laserVelocity_mm_s`, `hatchSpacing_mm`** — the process condition
- **`maxRootArea`** — √area of the largest defect on the fracture surface (µm)
- **`defectType`, `surfaceClass`** — its mechanism and whether it broke the surface
- **`defectCount`** — how many defects were measured on that sample

## Verifying the join

The join is only trustworthy if the cardinalities are what the overlap matrix predicted.

```
checks = {
    "ULI samples": process["igsn"].nunique(),
    "Fatigue-tested samples": fatigue["igsn"].nunique(),
    "Samples with defects": worst_defect["igsn"].nunique(),
    "Fatigue rows keeping process params": int(linked["laserPower_W"].notna().sum()),
    "Fatigue rows with a defect": int(linked["maxRootArea"].notna().sum()),
    "Rows lost in the join": len(fatigue) - len(linked),
}
for label, value in checks.items():
    print(f"  {label:38s} {value}")

assert len(linked) == len(fatigue), "join changed the row count"
print("\nRow count preserved through both joins.")
```

  ULI samples                            192
  Fatigue-tested samples                 189
  Samples with defects                   72
  Fatigue rows keeping process params    378
  Fatigue rows with a defect             147
  Rows lost in the join                  0

Row count preserved through both joins.

## Defect size against fatigue life

The relationship the linked table exists to show. Run-outs are lower bounds, so they are drawn separately.

```
plot_data = linked.dropna(subset=["maxRootArea", "cycles"])
failures = plot_data[~plot_data["runout"]]
runouts = plot_data[plot_data["runout"]]

fig, ax = plt.subplots(figsize=(9, 5.5))
ax.scatter(failures["maxRootArea"], failures["cycles"], s=45, alpha=0.7, color=BLUE,
           label=f"Failures (n={len(failures)})", edgecolors="none")
if len(runouts):
    ax.scatter(runouts["maxRootArea"], runouts["cycles"], s=70, alpha=0.85, color=ORANGE,
               marker="^", label=f"Run-outs (n={len(runouts)})", edgecolors="none")

ax.set_yscale("log")
ax.set_xlabel(r"Largest defect $\sqrt{\mathrm{area}}$ (µm)")
ax.set_ylabel("Cycles")
ax.set_title(f"Fatigue life against worst defect size (n={len(plot_data):,})")
ax.legend(fontsize=9)
ax.grid(alpha=0.2)
plt.tight_layout()
plt.show()
```

## Process against defect size

The other half of the chain: whether the laser parameters predict the defect population they produce.

```
process_defect = linked.dropna(subset=["maxRootArea", "laserPower_W", "laserVelocity_mm_s"])
per_sample = process_defect.groupby("igsn").first().reset_index()

fig, axes = plt.subplots(1, 2, figsize=(13, 4.5))

axes[0].scatter(per_sample["laserPower_W"], per_sample["maxRootArea"], s=50, alpha=0.7,
                color=GREEN, edgecolors="none")
axes[0].set_xlabel("Laser power (W)")
axes[0].set_ylabel(r"Largest defect $\sqrt{\mathrm{area}}$ (µm)")
axes[0].set_title("Defect size against laser power")
axes[0].grid(alpha=0.2)

axes[1].scatter(per_sample["laserVelocity_mm_s"], per_sample["maxRootArea"], s=50, alpha=0.7,
                color=PURPLE, edgecolors="none")
axes[1].set_xlabel("Scan velocity (mm/s)")
axes[1].set_ylabel(r"Largest defect $\sqrt{\mathrm{area}}$ (µm)")
axes[1].set_title("Defect size against scan velocity")
axes[1].grid(alpha=0.2)

fig.suptitle(f"Process parameters against worst defect size (n={len(per_sample)} samples)")
plt.tight_layout()
plt.show()
```

## Correlations

Pairwise correlations over the numeric columns of the linked table, restricted to failures — including run-outs would bias every correlation involving `cycles`, since their true life is unknown.

```
numeric_columns = ["cycles", "deltaSigma", "sigmaMaxInitiation", "laserPower_W",
                   "laserVelocity_mm_s", "hatchSpacing_mm", "maxRootArea", "defectCount"]
correlation_input = linked.loc[~linked["runout"], numeric_columns].dropna()

print(f"Complete failure rows for correlation: {len(correlation_input)}")
correlations = correlation_input.corr().round(2)

fig, ax = plt.subplots(figsize=(8, 6.5))
image = ax.imshow(correlations.values, cmap="RdBu_r", vmin=-1, vmax=1)
ax.set_xticks(range(len(numeric_columns)))
ax.set_xticklabels(numeric_columns, rotation=40, ha="right", fontsize=8)
ax.set_yticks(range(len(numeric_columns)))
ax.set_yticklabels(numeric_columns, fontsize=8)
for i in range(len(numeric_columns)):
    for j in range(len(numeric_columns)):
        ax.text(j, i, f"{correlations.values[i, j]:.2f}", ha="center", va="center",
                fontsize=7)
fig.colorbar(image, ax=ax, label="Pearson r")
ax.set_title(f"Correlations across the linked table (failures only, n={len(correlation_input)})")
plt.tight_layout()
plt.show()
```

Complete failure rows for correlation: 117

## Coverage summary

What the linked table does and does not cover, as a caveat list for anyone modelling on it.

```
summary = pd.DataFrame(
    [
        {"quantity": "Fatigue tests", "rows": len(linked)},
        {"quantity": "Distinct samples", "rows": linked["igsn"].nunique()},
        {"quantity": "With process parameters", "rows": int(linked["laserPower_W"].notna().sum())},
        {"quantity": "With a measured defect", "rows": int(linked["maxRootArea"].notna().sum())},
        {"quantity": "Failures (usable for life models)",
         "rows": int((~linked["runout"]).sum())},
        {"quantity": "Run-outs (censored)", "rows": int(linked["runout"].sum())},
        {"quantity": "Complete rows, all three domains",
         "rows": len(linked.dropna(subset=["laserPower_W", "maxRootArea", "cycles"]))},
    ]
)
summary
```

                            quantity  rows
0                      Fatigue tests   381
1                   Distinct samples   189
2            With process parameters   378
3             With a measured defect   147
4  Failures (usable for life models)   247
5                Run-outs (censored)   134
6   Complete rows, all three domains   147

Three caveats carry forward to any model built on this table:

- **Run-outs are censored.** Roughly a third of tests were stopped at 10⁷ cycles rather than failing. Treating them as failures understates life; dropping them biases toward the low-life tail. They need survival-style handling.
- **Process parameters barely vary.** The ULI archive records a single hatch spacing and a narrow band of powers and velocities, so the process side of the correlation matrix is close to constant by construction. Weak correlations there are a property of the sampling, not evidence that process does not matter.
- **Retests are not independent.** Specimens with `retestNumber > 0` were previously cycled, so their recorded life is conditional on having survived earlier loading.
