Repository: imqcam/imqcam_dms_api

# imqcam_dms_api

Notebooks for pulling IMQCAM DMS data into pandas and analysing it. The DMS is a [Girder](https://girder.readthedocs.io/) instance at `https://data.imqcam.org/api/v1`.

Data lives there in two shapes. **Forms and form entries** are the curated structured records — every experimental record belongs to one of nine *forms*, and these notebooks cover all of them. **Raw and derived data files** are the measurement files themselves, Girder items tagged with a `data_type` and an `igsn`, reached through the `/imqcam` endpoints. The two are joined only by IGSN; the analysis notebooks work on the entry side.

- **`tutorials/`** — Learning notebooks for the DMS REST API
  - `01_api_endpoints.ipynb` — Raw coverage of `/form` and `/entry`, then the `/imqcam` file endpoints
  - `02_form_catalog.ipynb` — Every form, with field-level profiles and fill rates
  - `03_sample_tracking.ipynb` — `/sample` and its event history, with the custody timeline
  - `04_file_collections.ipynb` — Find and download raw or derived files by data type and specimen IGSN, with build/part and composition context
  - **`analysis/`** — One notebook per form family
    - `01_build_parameters.ipynb` — Laser process parameters unified across four forms, with a unit fix validated against energy density
    - `02_flexural_fatigue.ipynb` — Four-point flexural fatigue, S–N curves and run-out handling
    - `03_fractography.ipynb` — Defect size, shape and position on fracture surfaces
    - `04_powder_and_heat_treatment.ipynb` — Feedstock chemistry, particle sizing and heat-treatment schedules
    - `06_linked_dataset.ipynb` — The process–property–defect join across forms
- **`imqcam.py`** — Shared helpers: authentication, paginated fetching, and flattening nested payloads
- **`results/`** — contains all_infill.csv regenerated by `analysis/01_build_parameters.ipynb` and PNGs of sample tracking artefacts.

## What the data looks like

758 entries and 696 registered IGSNs, spread very unevenly across nine forms:

| Form | Entries | Holds |
|---|---|---|
| NASA Ti64 30um Layers Data | 201 | Process parameters plus yield strength, elongation, modulus, porosity |
| Four-point flexural test | 193 | Fatigue tests, nested as a list per specimen |
| Archival ULI Build (simplified) | 192 | Laser power, velocity and hatch spacing |
| Fractography Record | 72 | Defect morphology, nested as a list per specimen |
| Micromechanical Simulation Data | 46 | Crystal-plasticity simulation configuration and file pointers |
| AM Build Parameters | 27 | Parameter sets per scan type |
| Raw Powder Details | 11 | Feedstock chemistry and particle sizing |
| Sample Heat Treatment Record | 9 | Stress relief and subsequent steps |
| Printer Build | 7 | The richest schema: four scan types, geometries, powder linkage |

A further 52 entries carry `formId`s that `/form` no longer returns — retired versions of the simulation form. `tutorials/02_form_catalog.ipynb` reports them rather than dropping them.

## File collections for modelers

`tutorials/04_file_collections.ipynb` demonstrates the workflow a modeler can use instead of browsing the DMS manually:

1. List registered measurement types such as `ebsd_raw`, `ebsd_derived`, `ct_tomography`, and `fractography_raw`.
2. Distinguish a parent build IGSN, such as `CMXMAG00001`, from child part IGSNs, such as `CMXMAG00001-039`.
3. Query `/imqcam/datafiles` by `data_type` and `meta.igsn`.
4. Request additional item metadata, such as `meta.composition`, with the `extraFields` parameter.
5. Load the returned items into a pandas `DataFrame` for filtering, grouping, and inspection.
6. Download selected files into a structured local directory organized by material, build, and part.

The notebook also explains why `/imqcam/count` and `/imqcam/datafiles` can report different totals: the former counts classified storage files, while the latter returns queryable Girder items with the metadata needed to identify their specimen. Counts should therefore be treated as different measurements, not as interchangeable row counts.

File: tutorials/analysis/02_flexural_fatigue.ipynb
# Four-Point Flexural Fatigue

The four-point flexural form records fatigue testing of ULI specimens. Each entry is one specimen, and each specimen holds a list of `tests` — so the interesting frame is one row per *test*, not per entry.

This notebook:

1. Explodes `tests` into a tidy per-test frame
2. Documents specimen geometry coverage and computes the stress ratio consistency
3. Plots the S–N curve, separating run-outs from failures
4. Breaks results down by stress ratio, frequency and retest count

## Setup

```
import sys
from pathlib import Path

import matplotlib.pyplot as plt
import numpy as np
import pandas as pd

REPO_ROOT = next(p for p in [Path.cwd(), *Path.cwd().parents] if (p / "imqcam.py").exists())
sys.path.insert(0, str(REPO_ROOT))

from imqcam import entries_to_frame, explode_records, fetch_entries, get_client

BLUE, ORANGE, GREEN = "#4C8BE2", "#E26C4C", "#4CE2A7"
FLEXURAL = "68922e94f5b193b7d3e07f5c"

client = get_client()
entries = fetch_entries(client, form_id=FLEXURAL, page_size=100)

print(f"{len(entries)} flexural specimens")
```

193 flexural specimens

## Specimen level

The entry itself carries the specimen: its identity, its alignment relative to the build, and its cross-section.

```
specimens = entries_to_frame(entries)
specimens[["uniqueId", "igsn", "buildId", "alignment", "b", "d", "l"]].head()
```

   uniqueId            igsn   buildId  alignment     b     d     l
0  CMU01.01  CMXMAL00011-01  CMU01.01  Non-Axial  3.92  4.86  30.0
1  CMU01.02  CMXMAL00011-02  CMU01.02  Non-Axial  3.92  4.86  30.0
2  CMU01.03  CMXMAL00011-03  CMU01.03  Non-Axial  3.92  4.86  30.0
3  CMU01.04  CMXMAL00011-04  CMU01.04  Non-Axial  3.92  4.86  30.0
4  CMU01.05  CMXMAL00011-05  CMU01.05  Non-Axial  3.92  4.86  30.0

### Data overview

- **`uniqueId`, `buildId`** — the ULI build this specimen came from
- **`igsn`** — sample identifier, parsed from `lookup`
- **`alignment`** — specimen orientation relative to the build direction
- **`b`, `d`, `l`** — breadth, depth and span in mm, needed to convert load to stress

Specimen dimensions are the sparse part:

```
for column in ("b", "d", "l"):
    present = specimens[column].notna().sum()
    print(f"  {column}: {present}/{len(specimens)} ({present / len(specimens):.0%})")

print(f"\nAlignment:\n{specimens['alignment'].value_counts().to_string()}")
```

  b: 159/193 (82%)
  d: 159/193 (82%)
  l: 159/193 (82%)

Alignment:
alignment
Non-Axial    159
Axial         34

## Test level

Each specimen holds one or more tests. `explode_records` flattens them, carrying `uniqueId` and `igsn` down so results stay attributable to a specimen and a build.

```
tests = explode_records(entries, "tests")

print(f"{len(tests)} tests across {tests['uniqueId'].nunique()} specimens")
print(f"Tests per specimen: {tests.groupby('uniqueId').size().value_counts().sort_index().to_dict()}")
tests.head()
```

385 tests across 193 specimens
Tests per specimen: {1: 44, 2: 113, 3: 30, 4: 5, 5: 1}

                        _id  uniqueId                    formId  \
0  6892303a6b3eda3a4033aca5  CMU01.01  68922e94f5b193b7d3e07f5c   
1  6892303a6b3eda3a4033aca5  CMU01.01  68922e94f5b193b7d3e07f5c   
2  6892303e6b3eda3a4033aca6  CMU01.02  68922e94f5b193b7d3e07f5c   
3  6892303e6b3eda3a4033aca6  CMU01.02  68922e94f5b193b7d3e07f5c   
4  6892303e6b3eda3a4033aca6  CMU01.02  68922e94f5b193b7d3e07f5c   

             igsn  recordIndex      cycles  deltaSigma  frequency imaged  \
0  CMXMAL00011-01            0    356846.0       960.3       20.0    Yes   
1  CMXMAL00011-01            1   7969454.0       810.0       20.0    Yes   
2  CMXMAL00011-02            0     49396.0      1080.0       20.0    Yes   
3  CMXMAL00011-02            1  10000000.0       960.3       20.0    DNF   
4  CMXMAL00011-02            2  10000000.0      1080.0       20.0    DNF   

      machine notes         pMax        pMin  rRatio retestNumber  \
0      10 kip        3293.076125  329.307612     0.1            0   
1      10 kip        2777.664960  277.766496     0.1            0   
2      10 kip        3703.553280  370.355328     0.1            0   
3      10 kip        3293.076125  329.307612     0.1            0   
4  Old 50 kip        3703.553280  370.355328     0.1            1   

   sigmaMaxInitiation    testDate testNumber testType  
0              1067.0  2021-10-04          1      NaN  
1               900.0  2021-10-04          2      NaN  
2              1200.0  2021-10-18          1      NaN  
3              1067.0  2021-10-19          2      NaN  
4              1200.0  2022-01-20          2      NaN

### Data overview

Each row is one fatigue test.

- **`cycles`** — cycles to failure, or to run-out
- **`deltaSigma`** — applied stress range (MPa)
- **`sigmaMaxInitiation`** — maximum stress at initiation (MPa)
- **`rRatio`** — stress ratio, minimum over maximum load
- **`frequency`** — test frequency (Hz)
- **`pMax`, `pMin`** — applied loads (N)
- **`retestNumber`** — 0 for the original test, incrementing for repeats
- **`machine`, `imaged`, `testDate`, `notes`** — provenance

```
numeric = ["cycles", "deltaSigma", "sigmaMaxInitiation", "rRatio", "frequency",
           "pMax", "pMin", "retestNumber", "testNumber"]
for column in numeric:
    if column in tests.columns:
        tests[column] = pd.to_numeric(tests[column], errors="coerce")

tests[numeric].describe().round(2)
```

            cycles  deltaSigma  sigmaMaxInitiation  rRatio  frequency  \
count       385.00      385.00               385.0   385.0     385.00   
mean    4588998.99      828.50               921.6     0.1      18.58   
std     4513268.78      482.22               534.4     0.0       4.52   
min           0.00        0.00                 0.0     0.1       0.00   
25%      117937.00      600.30               667.0     0.1      20.00   
50%     2718912.00      810.00               900.0     0.1      20.00   
75%    10000000.00      960.30              1067.0     0.1      20.00   
max    10000000.00     9000.00             10000.0     0.1      20.00   

          pMax    pMin  retestNumber  testNumber  
count   385.00  385.00        384.00      384.00  
mean   2614.56  261.45          0.14        1.42  
std    1119.01  111.91          0.37        0.49  
min      -1.00   -1.00          0.00        1.00  
25%    2058.56  205.86          0.00        1.00  
50%    2777.66  277.77          0.00        1.00  
75%    3293.08  329.31          0.00        2.00  
max    3704.00  370.36          2.00        2.00

## Load ratio consistency

`rRatio` is recorded directly, and it is also implied by `pMin / pMax`. Comparing the two is a cheap integrity check on the load columns.

```
ratio_check = tests.dropna(subset=["pMax", "pMin", "rRatio"]).copy()
ratio_check["impliedR"] = ratio_check["pMin"] / ratio_check["pMax"]
ratio_check["difference"] = (ratio_check["impliedR"] - ratio_check["rRatio"]).abs()

print(f"Tests with both loads and rRatio: {len(ratio_check)}")
print(f"Agreeing to 1e-6:                 {(ratio_check['difference'] < 1e-6).sum()}"
      f" / {len(ratio_check)}")
print(f"\nDistinct rRatio values: {sorted(tests['rRatio'].dropna().unique())}")

print("\nRows where the implied ratio disagrees:")
disagreeing = ratio_check[~(ratio_check["difference"] < 1e-6)]
print(disagreeing[["uniqueId", "cycles", "deltaSigma", "pMax", "pMin", "rRatio",
                   "sigmaMaxInitiation"]].to_string(index=False))
```

Tests with both loads and rRatio: 385
Agreeing to 1e-6:                 378 / 385

Distinct rRatio values: [0.1]

Rows where the implied ratio disagrees:
uniqueId     cycles  deltaSigma   pMax  pMin  rRatio  sigmaMaxInitiation
CMU04.33        0.0         0.0   -1.0  -1.0     0.1                 0.0
CMU04.36        0.0         0.0   -1.0  -1.0     0.1                 0.0
CMU15.15  1682670.0       810.0 2778.0 278.0     0.1               900.0
CMU15.15 10000000.0       810.0 2778.0 278.0     0.1               900.0
CMU15.36 10000000.0      1080.0 3704.0 370.0     0.1              1200.0
CMU15.36 10000000.0      1080.0 3704.0 370.0     0.1              1200.0
                0.0      9000.0    0.0   0.0     0.1             10000.0

Two things fall out of that check.

**`rRatio` is constant.** Every test in the archive was run at R = 0.1, so it is not a variable to condition on — it is a property of the whole dataset.

**The disagreements are of two kinds.** Most are rounding: `CMU15.15` records loads of 2778 N and 278 N, an implied ratio of 0.10007 rather than exactly 0.1. Those rows are fine. The rest are genuinely malformed — sentinel loads of `-1`, a zero stress range recorded alongside a nonzero load, or a blank specimen id — and are unfilled test blocks rather than results.

Only the malformed rows are dropped below; rounded loads are left alone.

```
unusable = (
    (tests["pMax"] <= 0)
    | (tests["deltaSigma"] <= 0)
    | (tests["cycles"] <= 0)
    | tests["uniqueId"].fillna("").str.strip().eq("")
)

print(f"Unusable test rows: {unusable.sum()}")
print(tests.loc[unusable, ["uniqueId", "cycles", "deltaSigma", "pMax", "pMin",
                           "sigmaMaxInitiation"]].to_string(index=False))

tests = tests.loc[~unusable].reset_index(drop=True)
print(f"\nUsable tests: {len(tests)} across {tests['uniqueId'].nunique()} specimens")
```

Unusable test rows: 4
uniqueId     cycles  deltaSigma       pMax       pMin  sigmaMaxInitiation
CMU04.33        0.0         0.0   -1.00000  -1.000000                 0.0
CMU04.36        0.0         0.0   -1.00000  -1.000000                 0.0
CMU14.28 10000000.0         0.0 1234.51776 123.451776               400.0
                0.0      9000.0    0.00000   0.000000             10000.0

Usable tests: 381 across 189 specimens

## Run-outs

A fatigue test that survives to a preset cycle limit is stopped rather than failed — a run-out. Those points are censored: the specimen lasted *at least* that long. Plotting them as failures biases any fitted S–N curve.

Run-outs show up as a pile-up at a round cycle count.

```
top_counts = tests["cycles"].dropna().sort_values(ascending=False).head(15)
print("Highest cycle counts:")
print(top_counts.to_string(index=False))

RUNOUT_THRESHOLD = 1e7
tests["runout"] = tests["cycles"] >= RUNOUT_THRESHOLD

print(f"\nRun-outs at >= {RUNOUT_THRESHOLD:,.0f} cycles: {tests['runout'].sum()}")
print(f"Failures:                            {(~tests['runout'] & tests['cycles'].notna()).sum()}")
```

Highest cycle counts:
10000000.0
10000000.0
10000000.0
10000000.0
10000000.0
10000000.0
10000000.0
10000000.0
10000000.0
10000000.0
10000000.0
10000000.0
10000000.0
10000000.0
10000000.0

Run-outs at >= 10,000,000 cycles: 134
Failures:                            247

## S–N curve

Stress range against cycles to failure, log cycles. Run-outs are drawn as right-pointing arrows to mark that they are lower bounds.

```
plot_data = tests.dropna(subset=["cycles", "deltaSigma"])
failures = plot_data[~plot_data["runout"]]
runouts = plot_data[plot_data["runout"]]

fig, ax = plt.subplots(figsize=(9, 5.5))
ax.scatter(failures["cycles"], failures["deltaSigma"], s=32, alpha=0.6, color=BLUE,
           label=f"Failures (n={len(failures)})", edgecolors="none")
if len(runouts):
    ax.scatter(runouts["cycles"], runouts["deltaSigma"], s=60, alpha=0.85, color=ORANGE,
               marker=">", label=f"Run-outs (n={len(runouts)})", edgecolors="none")

ax.set_xscale("log")
ax.set_xlabel("Cycles to failure")
ax.set_ylabel("Stress range $\\Delta\\sigma$ (MPa)")
ax.set_title(f"S–N curve — four-point flexural (n={len(plot_data):,})")
ax.legend(fontsize=9)
ax.grid(alpha=0.2)
plt.tight_layout()
plt.show()
```

## Specimen alignment

With load ratio constant, alignment is the one specimen-level factor that varies: 159 non-axial specimens against 34 axial. Build orientation drives fatigue anisotropy in powder-bed fusion, so this is the comparison worth making.

```
aligned = tests.merge(specimens[["uniqueId", "alignment"]], on="uniqueId", how="left")
aligned = aligned.dropna(subset=["alignment", "deltaSigma", "cycles"])
groups = sorted(aligned["alignment"].unique())

fig, axes = plt.subplots(1, 2, figsize=(12, 4.5))

axes[0].boxplot(
    [aligned.loc[aligned["alignment"] == g, "deltaSigma"] for g in groups],
    labels=[f"{g}\n(n={(aligned['alignment'] == g).sum()})" for g in groups],
    patch_artist=True,
    boxprops=dict(facecolor=BLUE, alpha=0.5),
    medianprops=dict(color=ORANGE, linewidth=2),
)
axes[0].set_ylabel("Stress range $\\Delta\\sigma$ (MPa)")
axes[0].set_title("Stress range by alignment")

for group, colour in zip(groups, (BLUE, ORANGE)):
    subset = aligned[aligned["alignment"] == group]
    axes[1].scatter(subset["cycles"], subset["deltaSigma"], s=30, alpha=0.6,
                    color=colour, label=f"{group} (n={len(subset)})", edgecolors="none")
axes[1].set_xscale("log")
axes[1].set_xlabel("Cycles")
axes[1].set_ylabel("Stress range $\\Delta\\sigma$ (MPa)")
axes[1].set_title("S–N by alignment")
axes[1].legend(fontsize=8)
axes[1].grid(alpha=0.2)

fig.suptitle(f"Four-point flexural fatigue by specimen alignment (n={len(aligned):,})")
plt.tight_layout()
plt.show()
```

## Retests

`retestNumber` is 0 for a first test and increments when a specimen is tested again — usually after a run-out, at a higher stress. Counting them shows how much of the dataset is repeat testing on already-cycled material.

```
retest_counts = tests["retestNumber"].value_counts().sort_index()

fig, ax = plt.subplots(figsize=(6, 4))
bars = ax.bar(retest_counts.index.astype(int).astype(str), retest_counts.values,
              color=GREEN, edgecolor="white")
for bar, value in zip(bars, retest_counts.values):
    ax.text(bar.get_x() + bar.get_width() / 2, bar.get_height() + 2, f"{value:,}",
            ha="center", va="bottom", fontsize=9)
ax.set_xlabel("Retest number")
ax.set_ylabel("Tests")
ax.set_title(f"Original tests versus retests (n={len(tests):,})")
plt.tight_layout()
plt.show()
```

Specimens carrying a retest have seen prior cycling, so their recorded life is not directly comparable with a virgin specimen's. Any model built on this data should either restrict to `retestNumber == 0` or carry the prior loading history as a feature.

## Summary by specimen alignment

```
merged = tests.merge(
    specimens[["uniqueId", "alignment", "b", "d", "l"]], on="uniqueId", how="left"
)

summary = (
    merged.groupby("alignment")
    .agg(
        tests=("cycles", "size"),
        median_cycles=("cycles", "median"),
        mean_deltaSigma=("deltaSigma", "mean"),
        runouts=("runout", "sum"),
    )
    .round(1)
)
summary
```

           tests  median_cycles  mean_deltaSigma  runouts
alignment                                                
Axial         39       755827.0            430.7       10
Non-Axial    342      3040851.5            857.2      124

File: tutorials/analysis/03_fractography.ipynb
# Fractography

The fractography form records defects found on fracture surfaces of tested specimens. Like the flexural form, each entry holds a list of `tests` — here each element is one measured defect, with its morphology and its position on the fracture surface.

This notebook:

1. Explodes the defect measurements into a tidy frame
2. Normalizes the inconsistent surface/subsurface labelling
3. Characterizes defect size, shape and type
4. Relates defect size to position on the fracture surface

## Setup

```
import sys
from pathlib import Path

import matplotlib.pyplot as plt
import numpy as np
import pandas as pd

REPO_ROOT = next(p for p in [Path.cwd(), *Path.cwd().parents] if (p / "imqcam.py").exists())
sys.path.insert(0, str(REPO_ROOT))

from imqcam import entries_to_frame, explode_records, fetch_entries, get_client

BLUE, ORANGE, GREEN, PURPLE = "#4C8BE2", "#E26C4C", "#4CE2A7", "#9B7CE2"
FRACTOGRAPHY = "69fa1d0872a32de5fe95028b"

client = get_client()
entries = fetch_entries(client, form_id=FRACTOGRAPHY, page_size=100)

print(f"{len(entries)} fractography records")
```

72 fractography records

## Defect level

One row per measured defect, carrying the specimen IGSN and build id down from the parent record.

```
defects = explode_records(entries, "tests")

print(f"{len(defects)} defects across {defects['uniqueId'].nunique()} specimens")
print(f"Defects per specimen: "
      f"{defects.groupby('uniqueId').size().value_counts().sort_index().to_dict()}")
defects.head()
```

148 defects across 72 specimens
Defects per specimen: {1: 22, 2: 31, 3: 13, 4: 5, 5: 1}

                        _id        uniqueId                    formId  \
0  69fbc81ec9ffe295ae6b1133  CMXMAL00011-01  69fa1d0872a32de5fe95028b   
1  69fbc81ec9ffe295ae6b1133  CMXMAL00011-01  69fa1d0872a32de5fe95028b   
2  69fbc81fc9ffe295ae6b1135  CMXMAL00011-03  69fa1d0872a32de5fe95028b   
3  69fbc81fc9ffe295ae6b1135  CMXMAL00011-03  69fa1d0872a32de5fe95028b   
4  69fbc81fc9ffe295ae6b1135  CMXMAL00011-03  69fa1d0872a32de5fe95028b   

             igsn  recordIndex Defect_Type Fatigue_Tensile  \
0  CMXMAL00011-01            0     Keyhole                   
1  CMXMAL00011-01            1     Keyhole                   
2  CMXMAL00011-03            0    Gas_Pore                   
3  CMXMAL00011-03            1    Gas_Pore                   
4  CMXMAL00011-03            2    Gas_Pore                   

  Initiated_at_Chamfer  Retest Surface_Subsurface  ...  feretAngle  feretX  \
0                   No       0            Surface  ...     136.703   555.0   
1                   No       0         subsurface  ...     168.024   737.0   
2                   No       0         subsurface  ...     160.974   743.0   
3                  Yes       0         subsurface  ...     112.751   744.0   
4                  Yes       1         subsurface  ...     112.751   744.0   

   feretY  minFeret  perimeter   rootArea  roundness  testNumber        x  \
0   248.0    22.318     84.103  21.236313      0.780           1   41.220   
1   485.0    33.162    109.772  30.448941      0.929           2  415.302   
2   499.0     7.367     24.570   6.794042      0.898           1  104.669   
3   485.0     4.113     13.720   3.760585      0.971           2  102.205   
4   485.0     4.113     13.720   3.760585      0.971           2  102.205   

         y  
0   24.777  
1  268.584  
2   68.607  
3   68.320  
4   68.320  

[5 rows x 26 columns]

### Data overview

Each row is one defect measured on a fracture surface. The morphology fields are standard image-analysis descriptors, in micrometres and µm² unless noted.

- **`Defect_Type`** — the defect mechanism, e.g. keyhole or lack of fusion
- **`Surface_Subsurface`** — whether the defect broke the surface
- **`area`** — projected defect area (µm²)
- **`rootArea`** — √area, the length scale used in Murakami-style fatigue models (µm)
- **`equidiameter`** — diameter of a circle of equal area (µm)
- **`feret`, `minFeret`, `feretAngle`** — maximum and minimum calliper diameters and orientation
- **`perimeter`** — defect perimeter (µm)
- **`circ`, `roundness`, `aspRatio`, `convexity`** — dimensionless shape descriptors
- **`x`, `y`, `feretX`, `feretY`** — position on the fracture surface
- **`Initiated_at_Chamfer`** — whether failure initiated at a specimen edge

```
numeric = ["area", "rootArea", "equidiameter", "feret", "minFeret", "feretAngle",
           "perimeter", "circ", "roundness", "aspRatio", "convexity", "x", "y"]
for column in numeric:
    if column in defects.columns:
        defects[column] = pd.to_numeric(defects[column], errors="coerce")

defects[["area", "rootArea", "equidiameter", "feret", "circ", "roundness"]].describe().round(2)
```

          area  rootArea  equidiameter   feret    circ  roundness
count   148.00    148.00        148.00  148.00  148.00     148.00
mean   1573.92     35.00         39.50   59.50    0.70       0.63
std    1634.75     18.74         21.14   38.20    0.22       0.22
min      14.14      3.76          4.24    4.57    0.21       0.13
25%     473.99     21.77         24.56   33.16    0.53       0.44
50%     953.34     30.87         34.84   51.45    0.71       0.66
75%    2386.26     48.85         55.12   77.16    0.90       0.81
max    8834.33     93.99        106.06  193.36    0.98       0.97

## Categorical labels are inconsistently cased

`Surface_Subsurface` records one class capitalized and the other not — `Surface` against `subsurface`. No class is currently split in two, so the counts are unaffected, but the inconsistency is one entry away from becoming a real problem: a single `Subsurface` would silently create a third group.

Normalizing to lowercase costs nothing and makes the column safe to group on.

```
print("As recorded:")
print(defects["Surface_Subsurface"].value_counts(dropna=False).to_string())

defects["surfaceClass"] = (
    defects["Surface_Subsurface"].fillna("").str.strip().str.lower().replace({"": None})
)

print("\nNormalized:")
print(defects["surfaceClass"].value_counts(dropna=False).to_string())
```

As recorded:
Surface_Subsurface
Surface       111
subsurface     37

Normalized:
surfaceClass
surface       111
subsurface     37

## Defect types

```
type_counts = defects["Defect_Type"].fillna("(unrecorded)").value_counts()

fig, ax = plt.subplots(figsize=(7, 4))
bars = ax.bar(type_counts.index, type_counts.values, color=BLUE, edgecolor="white")
for bar, value in zip(bars, type_counts.values):
    ax.text(bar.get_x() + bar.get_width() / 2, bar.get_height() + 1, f"{value:,}",
            ha="center", va="bottom", fontsize=9)
ax.set_xlabel("Defect type")
ax.set_ylabel("Defects")
ax.set_title(f"Defect types (n={len(defects):,})")
plt.tight_layout()
plt.show()
```

## Defect size distribution

`rootArea` (√area) is the size measure that matters for fatigue: Murakami's model predicts fatigue strength scales with it rather than with area directly. Plotted alongside area to show why the square-root scale is the more readable one.

```
fig, axes = plt.subplots(1, 2, figsize=(12, 4))

axes[0].hist(defects["area"].dropna(), bins=30, color=BLUE, edgecolor="white")
axes[0].set_xlabel("Defect area (µm$^2$)")
axes[0].set_ylabel("Count")
axes[0].set_title("Area")

root_area = defects["rootArea"].dropna()
axes[1].hist(root_area, bins=30, color=ORANGE, edgecolor="white")
axes[1].axvline(root_area.mean(), color="red", linestyle="--", linewidth=1.5,
                label=f"Mean: {root_area.mean():.1f} µm")
axes[1].axvline(root_area.median(), color="black", linestyle="--", linewidth=1.5,
                label=f"Median: {root_area.median():.1f} µm")
axes[1].set_xlabel(r"$\sqrt{\mathrm{area}}$ (µm)")
axes[1].set_ylabel("Count")
axes[1].set_title("Root area")
axes[1].legend(fontsize=8)

fig.suptitle(f"Defect size distribution (n={len(root_area):,})")
plt.tight_layout()
plt.show()
```

## Size by surface class

Surface-breaking defects are more damaging than internal ones at equal size, so the two populations are worth separating before any size distribution is fitted.

```
classes = [c for c in defects["surfaceClass"].dropna().unique()]
by_class = defects.dropna(subset=["surfaceClass", "rootArea"])

fig, ax = plt.subplots(figsize=(7, 4.5))
ax.boxplot(
    [by_class.loc[by_class["surfaceClass"] == c, "rootArea"] for c in classes],
    labels=[f"{c}\n(n={(by_class['surfaceClass'] == c).sum()})" for c in classes],
    patch_artist=True,
    boxprops=dict(facecolor=GREEN, alpha=0.5),
    medianprops=dict(color=ORANGE, linewidth=2),
)
ax.set_ylabel(r"$\sqrt{\mathrm{area}}$ (µm)")
ax.set_title(f"Defect size by surface class (n={len(by_class):,})")
plt.tight_layout()
plt.show()
```

## Shape versus size

Circularity against size shows whether large defects are also more irregular — the signature of lack-of-fusion defects, which are flat and jagged, against keyhole porosity, which is round.

```
shape_data = defects.dropna(subset=["rootArea", "circ"])

fig, ax = plt.subplots(figsize=(8, 5))
for defect_type, colour in zip(sorted(shape_data["Defect_Type"].fillna("(unrecorded)").unique()),
                              (BLUE, ORANGE, GREEN, PURPLE)):
    subset = shape_data[shape_data["Defect_Type"].fillna("(unrecorded)") == defect_type]
    ax.scatter(subset["rootArea"], subset["circ"], s=30, alpha=0.55, color=colour,
               label=f"{defect_type} (n={len(subset)})", edgecolors="none")

ax.set_xlabel(r"$\sqrt{\mathrm{area}}$ (µm)")
ax.set_ylabel("Circularity")
ax.set_title(f"Defect shape versus size (n={len(shape_data):,})")
ax.legend(fontsize=8)
ax.grid(alpha=0.2)
plt.tight_layout()
plt.show()
```

## Position on the fracture surface

`x` and `y` locate each defect on the fracture face. Marker size scales with defect size, so initiation-scale defects stand out.

```
positions = defects.dropna(subset=["x", "y", "rootArea"])

fig, ax = plt.subplots(figsize=(7, 6))
scatter = ax.scatter(positions["x"], positions["y"],
                     s=positions["rootArea"] / positions["rootArea"].max() * 220 + 10,
                     c=positions["rootArea"], cmap="viridis", alpha=0.7, edgecolors="none")
fig.colorbar(scatter, ax=ax, label=r"$\sqrt{\mathrm{area}}$ (µm)")
ax.set_xlabel("x (µm)")
ax.set_ylabel("y (µm)")
ax.set_title(f"Defect positions on the fracture surface (n={len(positions):,})")
plt.tight_layout()
plt.show()
```

## Largest defect per specimen

Fatigue life is governed by the single most severe defect, not by the average one. For any model relating defect population to life, the per-specimen maximum is the feature to carry forward.

```
worst = (
    defects.dropna(subset=["rootArea"])
    .sort_values("rootArea", ascending=False)
    .groupby("uniqueId")
    .first()
    .reset_index()
)

print(f"{len(worst)} specimens with at least one measured defect")
print(f"Largest defect per specimen: median {worst['rootArea'].median():.1f} µm, "
      f"max {worst['rootArea'].max():.1f} µm")

worst[["uniqueId", "igsn", "Defect_Type", "surfaceClass", "rootArea", "circ"]].head(10)
```

72 specimens with at least one measured defect
Largest defect per specimen: median 40.4 µm, max 94.0 µm

         uniqueId            igsn Defect_Type surfaceClass   rootArea   circ
0  CMXMAL00011-01  CMXMAL00011-01     Keyhole   subsurface  30.448941  0.967
1  CMXMAL00011-03  CMXMAL00011-03    Gas_Pore   subsurface   6.794042  0.961
2  CMXMAL00011-05  CMXMAL00011-05     Keyhole      surface  39.522753  0.944
3  CMXMAL00011-06  CMXMAL00011-06     Keyhole      surface  22.238323  0.660
4  CMXMAL00011-08  CMXMAL00011-08     Keyhole      surface  56.921499  0.983
5  CMXMAL00011-10  CMXMAL00011-10     Keyhole   subsurface  28.263970  0.985
6  CMXMAL00011-12  CMXMAL00011-12     Keyhole      surface  39.208621  0.905
7  CMXMAL00011-13  CMXMAL00011-13     Keyhole      surface  32.498585  0.715
8  CMXMAL00011-19  CMXMAL00011-19     Keyhole      surface  33.081203  0.942
9  CMXMAL00011-22  CMXMAL00011-22     Keyhole      surface  51.255253  0.889

File: tutorials/analysis/04_powder_and_heat_treatment.ipynb
# Powder and Heat Treatment

Two small forms describe what goes into a build and what happens to it afterwards. Neither has many entries, but both sit upstream of every mechanical property in the archive.

- **Raw Powder Details** — feedstock chemistry, particle sizing and provenance for 11 powder lots
- **Sample Heat Treatment Record** — stress relief and subsequent heat-treatment steps for 9 records

Both nest their real content in lists: `composition` for powder, `heat_treatment` for the treatment schedule.

## Setup

```
import sys
from pathlib import Path

import matplotlib.pyplot as plt
import pandas as pd

REPO_ROOT = next(p for p in [Path.cwd(), *Path.cwd().parents] if (p / "imqcam.py").exists())
sys.path.insert(0, str(REPO_ROOT))

from imqcam import entries_to_frame, explode_records, fetch_entries, get_client

BLUE, ORANGE, GREEN = "#4C8BE2", "#E26C4C", "#4CE2A7"
RAW_POWDER = "663e6d21b18fa1c426e939ab"
HEAT_TREATMENT = "69fa18be514cf501621588cc"

client = get_client()
powders = fetch_entries(client, form_id=RAW_POWDER, page_size=100)
treatments = fetch_entries(client, form_id=HEAT_TREATMENT, page_size=100)

print(f"{len(powders)} powder lots, {len(treatments)} heat treatment records")
```

11 powder lots, 9 heat treatment records

## Powder lots

One row per lot. `rawPowderID` is the key that Printer Build entries point back at through their own `rawPowderID` field.

```
powder_frame = entries_to_frame(powders)
powder_frame[["rawPowderID", "alloy", "supplyCompany", "purchaser", "sampleNumber"]]
```

                                          rawPowderID      alloy  \
0   PWD_Ti-6Al-4V_ATI_CMU_001_batch-1609_heat-9E64...  Ti-6Al-4V   
1                           PWD_Ti-6Al-4V_ATI_CMU_001  Ti-6Al-4V   
2                           PWD_Ti-6Al-4V_TEK_CMU_001  Ti-6Al-4V   
3                            PWD_alloy718_EOS_CMU_001   alloy718   
4                            PWD_alloy718_EOS_CMU_002   alloy718   
5                            PWD_alloy718_EOS_CMU_003   alloy718   
6                           PWD_Ti-6Al-4V_ATI_CMU_002  Ti-6Al-4V   
7                            PWD_alloy718_UNK_APL_000   alloy718   
8                            PWD_alloy718_UNK_CMU_000   alloy718   
9                           PWD_Ti-6Al-4V_APC_APL_000  Ti-6Al-4V   
10                            PWD_alloy718_6K_CMU_000   alloy718   

   supplyCompany purchaser  sampleNumber  
0            ATI       CMU             1  
1            ATI       CMU             1  
2            TEK       CMU             1  
3            EOS       CMU             1  
4            EOS       CMU             2  
5            EOS       CMU             3  
6            ATI       CMU             2  
7            UNK       APL             0  
8            UNK       CMU             0  
9            APC       APL             0  
10            6K       CMU             0

### Data overview

- **`rawPowderID`** — lot identifier, referenced by Printer Build
- **`alloy`** — nominal alloy designation
- **`supplyCompany`, `purchaser`** — provenance
- **`characteristics.*`** — particle size distribution and virgin/recycled fraction
- **`composition`** — a list of measured element amounts

The particle-size fields are the sparse part, so check coverage before relying on them:

```
characteristics = [c for c in powder_frame.columns if c.startswith("characteristics.")]
coverage = pd.DataFrame(
    {
        "field": characteristics,
        "present": [powder_frame[c].notna().sum() for c in characteristics],
        "of": len(powder_frame),
    }
)
coverage["fill"] = (coverage["present"] / coverage["of"]).map("{:.0%}".format)
coverage
```

                                     field  present  of fill
0                  characteristics.maxSize        8  11  73%
1                  characteristics.minSize        8  11  73%
2                   characteristics.tested       10  11  91%
3            characteristics.virginPercent        8  11  73%
4   characteristics.fiftiethPercentileSize        6  11  55%
5  characteristics.ninetiethPercentileSize        6  11  55%
6      characteristics.tenthPercentileSize        6  11  55%

## Powder chemistry

`composition` holds one record per alloying element. Exploding it gives a tidy element-by-lot table.

The balance element is recorded with `amount = 0` and `isBalance = True` — it is not measured, it is whatever remains. Treating that zero as a measurement would put titanium at 0% in a titanium alloy, so it needs explicit handling.

```
composition = explode_records(powders, "composition")

print(f"{len(composition)} element records across {composition['uniqueId'].nunique()} lots")
print(f"\nBalance entries: {composition['isBalance'].sum()}")
print(composition[composition["isBalance"]][["uniqueId", "element", "amount", "method"]]
      .head()
      .to_string(index=False))
```

132 element records across 11 lots

Balance entries: 8
                                            uniqueId element  amount                                    method
PWD_Ti-6Al-4V_ATI_CMU_001_batch-1609_heat-9E64STD004      Ti     0.0                          NA (for balance)
                           PWD_Ti-6Al-4V_ATI_CMU_001      Ti     0.0 WET (Inductively coupled plasma emission)
                           PWD_Ti-6Al-4V_TEK_CMU_001      Ti     0.1                          NA (for balance)
                            PWD_alloy718_EOS_CMU_001      Fe     0.0 WET (Inductively coupled plasma emission)
                            PWD_alloy718_EOS_CMU_002      Fe     0.0                          NA (for balance)

**The lots are not all the same alloy.** Seven are Ti-6Al-4V and four are alloy718, a nickel-chromium superalloy. Pooling them produces a meaningless average — nickel at 44% in a table that also contains titanium alloys. Composition has to be grouped by alloy.

```
alloy_by_lot = dict(zip(powder_frame["uniqueId"], powder_frame["alloy"]))

measured = composition[~composition["isBalance"].fillna(False)].copy()
measured["amount"] = pd.to_numeric(measured["amount"], errors="coerce")
measured["alloy"] = measured["uniqueId"].map(alloy_by_lot)

print(powder_frame["alloy"].value_counts().to_string())

by_element = (
    measured.groupby(["alloy", "element"])["amount"]
    .agg(["count", "mean", "std"])
    .round(4)
    .sort_values(["alloy", "mean"], ascending=[True, False])
)
by_element
```

alloy
alloy718     6
Ti-6Al-4V    5

                   count     mean     std
alloy     element                        
Ti-6Al-4V Al           5   6.2920  0.1566
          V            5   3.9500  0.0552
          Fe           5   0.1960  0.0270
          O            5   0.1458  0.0532
          Ni           1   0.0140     NaN
          N            4   0.0125  0.0017
          Cr           1   0.0100     NaN
          Cu           1   0.0100     NaN
          Mn           1   0.0100     NaN
          Mo           1   0.0100     NaN
          Si           1   0.0100     NaN
          C            4   0.0099  0.0081
          H            4   0.0019  0.0012
          Y            4   0.0008  0.0002
alloy718  Ni           5  53.2700  0.2915
          Cr           5  18.9260  0.5553
          Fe           2  18.0600  0.0000
          Nb           5   5.1320  0.0672
          Mo           5   3.1800  0.0644
          Ti           6   0.8650  0.4243
          Al           5   0.5240  0.0241
          Si           5   0.0376  0.0217
          C            5   0.0360  0.0055
          Co           5   0.0220  0.0179
          O            4   0.0210  0.0038
          Mn           5   0.0176  0.0033
          N            4   0.0127  0.0024
          Cu           5   0.0116  0.0080
          Ta           2   0.0100  0.0000
          P            4   0.0075  0.0029
          S            4   0.0035  0.0010
          B            4   0.0015  0.0010
          H            2   0.0006  0.0001

Split by alloy the numbers land where they should: aluminium near 6% and vanadium near 4% in the Ti-6Al-4V lots, nickel and chromium dominating the alloy718 lots, with interstitials and trace elements orders of magnitude below. A log scale is the only way to show both on one axis.

```
alloys = [a for a in measured["alloy"].dropna().unique()]
fig, axes = plt.subplots(1, len(alloys), figsize=(6.5 * len(alloys), 4.5), squeeze=False)

for ax, alloy in zip(axes[0], alloys):
    subset = measured[measured["alloy"] == alloy]
    stats = (
        subset.groupby("element")["amount"].agg(["mean", "std"])
        .query("mean > 0").sort_values("mean", ascending=False).head(10)
    )
    ax.bar(stats.index, stats["mean"], yerr=stats["std"].fillna(0), color=BLUE,
           edgecolor="white", error_kw=dict(ecolor=ORANGE, lw=1.2, capsize=3))
    ax.set_yscale("log")
    ax.set_xlabel("Element")
    ax.set_ylabel("Amount (wt %, log scale)")
    ax.set_title(f"{alloy} (n={subset['uniqueId'].nunique()} lots)")

fig.suptitle("Measured powder composition by alloy — balance element excluded")
plt.tight_layout()
plt.show()
```

## Particle size distribution

Where the percentiles were recorded, they describe the powder cut — a standard 15–53 µm range for laser powder-bed fusion.

```
size_columns = ["characteristics.tenthPercentileSize", "characteristics.fiftiethPercentileSize",
                "characteristics.ninetiethPercentileSize", "characteristics.minSize",
                "characteristics.maxSize"]
available = [c for c in size_columns if c in powder_frame.columns]
sizes = powder_frame[["rawPowderID"] + available].dropna(subset=available, how="all")

sizes.rename(columns=lambda c: c.replace("characteristics.", ""))
```

                                          rawPowderID  tenthPercentileSize  \
0   PWD_Ti-6Al-4V_ATI_CMU_001_batch-1609_heat-9E64...                  NaN   
1                           PWD_Ti-6Al-4V_ATI_CMU_001                  NaN   
2                           PWD_Ti-6Al-4V_TEK_CMU_001                27.00   
3                            PWD_alloy718_EOS_CMU_001                16.00   
6                           PWD_Ti-6Al-4V_ATI_CMU_002                27.34   
8                            PWD_alloy718_UNK_CMU_000                20.00   
9                           PWD_Ti-6Al-4V_APC_APL_000                22.00   
10                            PWD_alloy718_6K_CMU_000                20.00   

    fiftiethPercentileSize  ninetiethPercentileSize  minSize  maxSize  
0                      NaN                      NaN     15.0     53.0  
1                      NaN                      NaN     21.0     47.0  
2                     39.0                    60.00     20.0     53.0  
3                     33.0                    57.00     14.0     75.0  
6                     42.5                    60.89     15.0     63.0  
8                     33.0                    45.00     11.0     53.0  
9                     33.0                    45.00     15.0     45.0  
10                    33.0                    45.00     11.0     53.0

## Heat treatment

Every record carries a `stress_relief` block. The `heat_treatment` list holds any further steps — solution treatment, ageing — and is empty on some records.

```
treatment_frame = entries_to_frame(treatments)
stress_relief_columns = [c for c in treatment_frame.columns if c.startswith("stress_relief.")]

treatment_frame[["heat_treatment_id", "igsn"] + stress_relief_columns].rename(
    columns=lambda c: c.replace("stress_relief.", "SR ")
)
```

                        heat_treatment_id             igsn SR cooling_method  \
0                         HT_850SR_z6nagm      APLMAL00001           Furnace   
1  HT_1066SR_1163+HIP-1066-760-649_g7fagw  CMXMAG00001-002           Furnace   
2          HT_1066SR_1130-760-649_14fv6xc  CMXMAG00001-004           Furnace   
3                         HT_593SR_ej7nt4  CMXMAL00007-031           Furnace   
4                 HT_593SR_820+HIP_g9i8zc  CMXMAL00007-032           Furnace   
5                 HT_593SR_950+HIP_8k2saw  CMXMAL00007-033           Furnace   
6                     HT_593SR_820_mrzjq2  CMXMAL00007-034           Furnace   
7                    HT_593SR_950_1kwq4ve  CMXMAL00007-035           Furnace   
8                     HT_593SR_820_ugsmuq  CMXMAL00025-001           Furnace   

  SR environment             SR files.file  \
0             Ar                             
1             Ar  6a6e142a0c9bc47abeb6a27c   
2             Ar  6a6e148b05568ca3b190b1fe   
3             Ar                             
4             Ar                             
5             Ar                             
6             Ar                             
7             Ar                             
8             Ar                             

                      SR files.targetPath  SR ramp_up_C_per_min  \
0                         HT_850SR_z6nagm                   2.5   
1  HT_1066SR_1163+HIP-1066-760-649_g7fagw                  20.0   
2          HT_1066SR_1130-760-649_14fv6xc                  20.0   
3                         HT_593SR_ej7nt4                   5.0   
4                 HT_593SR_820+HIP_g9i8zc                   5.0   
5                 HT_593SR_950+HIP_8k2saw                   5.0   
6                     HT_593SR_820_mrzjq2                   5.0   
7                    HT_593SR_950_1kwq4ve                   5.0   
8                     HT_593SR_820_ugsmuq                   5.0   

   SR temperature_C  SR time_hr  
0               850         2.0  
1              1066         1.5  
2              1066         1.5  
3               593         2.0  
4               593         2.0  
5               593         2.0  
6               593         2.0  
7               593         2.0  
8               593         2.0

### Data overview

- **`heat_treatment_id`** — treatment identifier
- **`igsn`** — the sample treated, parsed from the `lookup` list
- **`stress_relief.temperature_C`, `.time_hr`, `.ramp_up_C_per_min`** — the stress-relief schedule
- **`stress_relief.environment`, `.cooling_method`** — atmosphere and cooling route

Subsequent steps live in the `heat_treatment` list:

```
steps = explode_records(treatments, "heat_treatment")

print(f"{len(steps)} additional steps across {steps['uniqueId'].nunique()} records")
print(f"Records with no further steps: "
      f"{len(treatments) - steps['uniqueId'].nunique()} of {len(treatments)}")

steps[[c for c in steps.columns if c not in ("_id", "formId", "recordIndex")]]
```

12 additional steps across 7 records
Records with no further steps: 2 of 9

                                  uniqueId             igsn cooling_method  \
0   HT_1066SR_1163+HIP-1066-760-649_g7fagw  CMXMAG00001-002        Furnace   
1   HT_1066SR_1163+HIP-1066-760-649_g7fagw  CMXMAG00001-002          Argon   
2   HT_1066SR_1163+HIP-1066-760-649_g7fagw  CMXMAG00001-002        Furnace   
3   HT_1066SR_1163+HIP-1066-760-649_g7fagw  CMXMAG00001-002          Argon   
4           HT_1066SR_1130-760-649_14fv6xc  CMXMAG00001-004          Argon   
5           HT_1066SR_1130-760-649_14fv6xc  CMXMAG00001-004        Furnace   
6           HT_1066SR_1130-760-649_14fv6xc  CMXMAG00001-004          Argon   
7                  HT_593SR_820+HIP_g9i8zc  CMXMAL00007-032        Furnace   
8                  HT_593SR_950+HIP_8k2saw  CMXMAL00007-033        Furnace   
9                      HT_593SR_820_mrzjq2  CMXMAL00007-034        Furnace   
10                    HT_593SR_950_1kwq4ve  CMXMAL00007-035        Furnace   
11                     HT_593SR_820_ugsmuq  CMXMAL00025-001        Furnace   

   environment  ramp_up_C_per_min  temperature_C  time_hr  HIP.pressure_MPa  \
0           Ar               5.00           1163        4             103.0   
1       Vacuum               4.00           1066        1               NaN   
2       Vacuum              14.00            760       10               NaN   
3       Vacuum               0.00            649       10               NaN   
4       Vacuum               3.50           1130        1               NaN   
5       Vacuum               7.25            760       10               NaN   
6       Vacuum               0.00            649       10               NaN   
7       Vacuum               5.00            820        2             190.0   
8       Vacuum               5.00            950        2             190.0   
9       Vacuum               5.00            820        2               NaN   
10      Vacuum               5.00            950        2               NaN   
11          Ar               5.00            820        2               NaN   

                                           files.file  \
0                            6a6e138805568ca3b190b1f7   
1   6a6e13bb134bc2680466f093,6a6e13c905568ca3b190b1fa   
2   6a6e14010c9bc47abeb6a279,6a6e141160446030364e6420   
3                                                       
4   6a6e14a7134bc2680466f099,6a6e14ac134bc2680466f09c   
5   6a6e14cb60446030364e6426,6a6e14d260446030364e6429   
6                                                       
7                                                       
8                                                       
9                                                       
10                                                      
11                                                      

                          files.targetPath  HIP  
0   HT_1066SR_1163+HIP-1066-760-649_g7fagw  NaN  
1   HT_1066SR_1163+HIP-1066-760-649_g7fagw  NaN  
2   HT_1066SR_1163+HIP-1066-760-649_g7fagw  NaN  
3   HT_1066SR_1163+HIP-1066-760-649_g7fagw  NaN  
4           HT_1066SR_1130-760-649_14fv6xc  NaN  
5           HT_1066SR_1130-760-649_14fv6xc  NaN  
6           HT_1066SR_1130-760-649_14fv6xc  NaN  
7                  HT_593SR_820+HIP_g9i8zc  NaN  
8                  HT_593SR_950+HIP_8k2saw  NaN  
9                      HT_593SR_820_mrzjq2  NaN  
10                    HT_593SR_950_1kwq4ve  NaN  
11                     HT_593SR_820_ugsmuq  NaN

## Stress relief schedules

The schedules cluster into a small number of distinct recipes rather than varying continuously.

```
schedule = treatment_frame.copy()
for column in ("stress_relief.temperature_C", "stress_relief.time_hr",
               "stress_relief.ramp_up_C_per_min"):
    schedule[column] = pd.to_numeric(schedule[column], errors="coerce")

recipes = (
    schedule.groupby(["stress_relief.temperature_C", "stress_relief.time_hr",
                      "stress_relief.environment", "stress_relief.cooling_method"])
    .size()
    .rename("records")
    .reset_index()
    .sort_values("records", ascending=False)
)
recipes
```

   stress_relief.temperature_C  stress_relief.time_hr  \
0                          593                    2.0   
2                         1066                    1.5   
1                          850                    2.0   

  stress_relief.environment stress_relief.cooling_method  records  
0                        Ar                      Furnace        6  
2                        Ar                      Furnace        2  
1                        Ar                      Furnace        1

```
fig, ax = plt.subplots(figsize=(7, 4.5))
ax.scatter(schedule["stress_relief.temperature_C"], schedule["stress_relief.time_hr"],
           s=90, alpha=0.7, color=GREEN, edgecolors="none")
for _, row in schedule.iterrows():
    ax.annotate(row["igsn"] or "",
                (row["stress_relief.temperature_C"], row["stress_relief.time_hr"]),
                fontsize=7, alpha=0.7, xytext=(4, 4), textcoords="offset points")
ax.set_xlabel("Stress relief temperature (°C)")
ax.set_ylabel("Hold time (hr)")
ax.set_title(f"Stress relief schedules (n={len(schedule)})")
ax.grid(alpha=0.2)
plt.tight_layout()
plt.show()
```

## Linking powder to builds

Printer Build entries reference powder lots by Girder entry id in their `rawPowderID` field, so the two forms join directly. This is the one place in the archive where feedstock chemistry can be traced to a specific build.

```
PRINTER_BUILD = "66425a71b18fa1c426e93aa0"
builds = fetch_entries(client, form_id=PRINTER_BUILD, page_size=100)
powder_by_id = {e["_id"]: e.get("data", {}).get("rawPowderID") for e in powders}

links = []
for build in builds:
    referenced = build.get("data", {}).get("rawPowderID") or []
    for powder_id in referenced:
        links.append(
            {
                "build": build.get("uniqueId"),
                "igsn": build.get("data", {}).get("assignedIGSN"),
                "powderEntryId": powder_id,
                "rawPowderID": powder_by_id.get(powder_id, "(not found)"),
            }
        )

link_frame = pd.DataFrame(links)
print(f"{len(link_frame)} build-to-powder references across {len(builds)} builds")
link_frame
```

8 build-to-powder references across 7 builds

                    build         igsn             powderEntryId  \
0  20241219_CMU_Ti-6Al-4V  CMXMAL00007  663e8182b18fa1c426e93a7b   
1  20240220_CMU_Ti-6Al-4V  CMXMAL00008  663e8182b18fa1c426e93a7b   
2  20241202_CMU_Ti-6Al-4V  CMXMAL00010  66575b17cfd02da280fcb958   
3  20251215_CMU_Ti-6Al-4V  CMXMAL00024  691b712f51d2cf4a1aa1d363   
4   20260114_CMU_alloy718  CMXMAG00001  6a57cd3a9fbc9c8550a74d4d   
5  20251220_CMU_Ti-6Al-4V  CMXMAL00025  691b712f51d2cf4a1aa1d363   
6  20251220_CMU_Ti-6Al-4V  CMXMAL00025  663e8182b18fa1c426e93a7b   
7  20260518_APL_Ti-6Al-4V  APLMAL00001  6a3e91bd59b05db59c7d82a2   

                                         rawPowderID  
0  PWD_Ti-6Al-4V_ATI_CMU_001_batch-1609_heat-9E64...  
1  PWD_Ti-6Al-4V_ATI_CMU_001_batch-1609_heat-9E64...  
2                          PWD_Ti-6Al-4V_ATI_CMU_001  
3                          PWD_Ti-6Al-4V_ATI_CMU_002  
4                            PWD_alloy718_6K_CMU_000  
5                          PWD_Ti-6Al-4V_ATI_CMU_002  
6  PWD_Ti-6Al-4V_ATI_CMU_001_batch-1609_heat-9E64...  
7                          PWD_Ti-6Al-4V_APC_APL_000
